Repository: heesoo01/Vehicle-Signal-Processing

<<<<<<< HEAD

# Vehicle Signal Processing — EKF 기반 배터리 내부 단락(ISC) 검출 시스템

> 기말 프로젝트 | 전기차 BMS 신호처리 및 딥러닝 기반 ISC 이상 탐지

---

## 프로젝트 개요

실제 전기차(EV) BMS 환경을 반영한 **리튬이온 배터리(NCM811) 내부 단락(ISC) 조기 검출 시스템**입니다.

3인 팀이 각자 개발한 알고리즘을 하나의 완성된 아키텍처로 통합하였으며, 두 가지 핵심 문제를 해결하였습니다.

1. **적정 노이즈 선정** — 실제 BMS 센서 오차(10 mV)를 반영한 AWGN 합성으로 강건성 검증
2. **Offline / Online 이원화 파이프라인** — 실시간 스트리밍(Online)과 사후 정밀 분석(Offline) 환경을 모두 지원

---

## 팀 역할 분담

| 역할 | 담당 모듈 |
|------|-----------|
| EKF 설계 및 SOC 추정 | `utils/ekf.py`, `utils/pipeline.py`, `utils/ocv.py`, `utils/ekf_eval.py` |
| 전처리 / 디지털 필터 | `utils/denoise.py`, `utils/data.py` |
| 주파수 변환 및 ISC 판별 | `utils/fft_processor.py`, `utils/autoencoder.py` |

---

## 전체 파이프라인 구조

```
[Raw 배터리 데이터 (전압 / 전류)]
          │
          ▼
  ┌───────────────┐
  │   OCV-SOC     │  CC 방전 데이터 + CV 앵커로 룩업테이블 구축
  │  테이블 구축  │  (IR 보정 포함, 7차 다항식 피팅)
  └───────┬───────┘
          │
          ▼
  ┌───────────────┐
  │  EKF (1RC)   │  상태: [SOC, Vrc]  /  측정: 전압
  │  SOC 추정    │  Q/R 파라미터: NIS 기반 그리드서치로 최적화
  └───────┬───────┘
          │  Innovation (Residual)
          ▼
    ┌─────┴──────┐
    │            │
 [Online]    [Offline]
    │            │
    │     ┌──────────────┐
    │     │ Zero-phase   │  Butterworth LPF (sosfiltfilt)
    │     │ Butterworth  │  위상 지연 없음 / 미래 데이터 필요
    │     └──────┬───────┘
    │            │
    ▼            ▼
  ┌──────────────────────┐
  │   Welch PSD 변환     │  nperseg=256 → 129차원 PSD 벡터
  └──────────┬───────────┘
             │
             ▼
  ┌──────────────────────┐
  │  PSD Autoencoder     │  정상 PSD로 학습 → 재구성 오차(MSE)로 이상 탐지
  │  (latent_dim = 4)    │  임계값: train_mean + 3 × train_std
  └──────────┬───────────┘
             │
             ▼
       [ISC 탐지 결과]
        10Ω / 100Ω / 1000Ω
```

---

## 핵심 기여 사항

### 1. 적정 노이즈(AWGN) 선정 및 강건성 검증

| 노이즈 수준 | Normal 오탐지 | ISC 100Ω 탐지 | ISC 1000Ω 탐지 | 결론 |
|---|---|---|---|---|
| No Noise (0 V) | 없음 | ✓ | ✓ | 현실 미반영 |
| **std = 0.01 V (10 mV)** | **없음** | **✓** | **✓** | **최적 (BMS 기준)** |
| std = 0.05 V (50 mV) | 오탐지 발생 | ✓ | ✓ | 특이도 저하 |
| std = 0.10 V (100 mV) | 없음 | ✗ | ✗ | 미세 단락 소멸 |

- 100 mV 노이즈는 임계값을 4배 이상 치솟게 하여 1000 Ω 미세 단락 신호를 소멸시킴
- **실제 상용 BMS 센서 오차(10 mV)를 기준으로 AWGN std = 0.01 V 선정**

### 2. Offline / Online 이원화 파이프라인

| 구분 | 전처리 | 특징 | 1000Ω 탐지 |
|---|---|---|---|
| **Online** | Raw Residual → Welch PSD | 실시간 스트리밍 가능 (Causal) | ✗ (MSE 비율 0.76) |
| **Offline** | Butterworth LPF → Welch PSD | 위상 지연 없음, 사후 분석 전용 | ✓ (MSE 비율 1.96) |

- Online: 10 Ω, 100 Ω ISC 실시간 탐지 가능
- Offline: 1000 Ω 미세 단락 포함 전 케이스 탐지, 정밀 사후 진단용

---

## 파일 구조

```
Vehicle-Signal-Processing/
│
├── utils/                        # 공통 알고리즘 모듈
│   ├── data.py                   # 충/방전 블록 로딩, 쿨롱 카운팅 SOC
│   ├── ekf.py                    # Extended Kalman Filter (1RC 등가회로)
│   ├── ekf_eval.py               # NIS / MAE / RMSE 평가 지표
│   ├── ocv.py                    # OCV-SOC 룩업테이블 구축 (IR 보정)
│   ├── pipeline.py               # EKF 전체 실행 파이프라인
│   ├── denoise.py                # Zero-phase Butterworth LPF (Offline)
│   ├── fft_processor.py          # Welch PSD 변환 (Online/Offline 공통)
│   ├── autoencoder.py            # PSD Autoencoder 모델 (PyTorch)
│   └── plotting.py               # 시각화 유틸
│
├── scripts/                      # 실행 스크립트
│   ├── cc_ekf_design.py          # [Step 1] EKF Q/R 그리드서치 및 최적화
│   ├── main_usage_example.py     # [Step 2] Denoise 단독 동작 확인
│   ├── visualize_pipeline.py     # [Step 3] 전체 파이프라인 시각화
│   ├── prepare_dataset.py        # [Step 4] PSD 데이터셋 사전 저장
│   ├── eval_1.2cc.py             # [Step 5] Autoencoder 최종 평가
│   └── final_report.py           # [보고서] 노이즈 비교 + 파이프라인 비교 시각화
│
├── results/                      # 실행 결과 자동 저장
│   ├── cc_best_ekf_params.csv
│   ├── final_fig1~4_*.png        # 그래프 이미지
│   └── final_table1~2_*.png      # 표 이미지
│
├── voltage_prediction_and_ISC_detection-V1.0/   # 데이터셋 (별도 다운로드)
├── requirements.txt
└── .gitignore
```

---

## 데이터셋

**다운로드:** [Zenodo — voltage_prediction_and_ISC_detection V1.0](https://zenodo.org/records/7703318)

다운받은 폴더를 프로젝트 루트에 위치시키세요.

```
Vehicle-Signal-Processing/
└── voltage_prediction_and_ISC_detection-V1.0/
    └── swhlqu-voltage_prediction_and_ISC_detection-dd56682/
        ├── NCM811_NORMAL_TEST/
        │   ├── CC/
        │   └── DST/
        └── NCM811_ISC_TEST/
            ├── CC/
            └── DST/
```

### 데이터셋 용어

| 용어 | 의미 |
|------|------|
| NCM811 | NCM811 계열 리튬이온 배터리 |
| Normal / ISC | 정상 조건 / 내부 단락(Internal Short Circuit) 조건 |
| CC | Constant Current — 정전류 충방전 |
| DST | Dynamic Stress Test — 실제 차량 모사 동적 전류 프로파일 |
| BD | Normal 데이터셋의 정상 배터리 구분명 |
| CS | ISC 데이터셋의 단락 배터리 구분명 |

### CSV 컬럼 구조

| 인덱스 | 컬럼 | 구분 |
|--------|------|------|
| 0 | 시간 [s] | 충전 |
| 1 | 전류 [A] | 충전 |
| 2 | 용량 [Ah] | 충전 |
| 3 | SOC\|DOD [%] | 충전 |
| 4 | 전압 [V] | 충전 |
| 5 | (구분 빈 컬럼) | — |
| 6 | 시간 [s] | 방전 |
| 7 | 전류 [A] | 방전 |
| 8 | 용량 [Ah] | 방전 |
| 9 | SOC\|DOD [%] | 방전 |

> Zenodo Dataset V1.0 — [https://zenodo.org/records/7703318](https://zenodo.org/records/7703318)
=======

File: Noise/Noise/CC/noise_0.01/ISC_CS_0.8CC_0.5CD_1000ohm.csv (part 1 of 14)
测试时间/Sec,电流/A,容量/Ah,SOC|DOD/%,电压/V,Unnamed: 5,测试时间/Sec.1,电流/A.1,容量/Ah.1,SOC|DOD/%.1,电压/V.1
0.0,2.319383,0.0,0.0,3.247148,,4801,-1.449219,0.0,0.0,4.123303678391326
7.0,2.319383,0.00451,0.1651,3.247148,,4806,-1.449219,0.002013,0.074,4.120924146720306
8.0,2.319383,0.005154,0.1887,3.247148,,4807,-1.449219,0.002415,0.0889,4.118864420081603
9.0,2.319383,0.005798,0.2123,3.247148,,4808,-1.449219,0.002818,0.1037,4.116693279029478
10.0,2.319383,0.006443,0.2359,3.247148,,4809,-1.449219,0.00322,0.1185,4.1182529308393
11.0,2.319383,0.007087,0.2595,3.258619,,4810,-1.449219,0.003623,0.1333,4.131611094377624
12.0,2.319383,0.007731,0.2831,3.258619,,4811,-1.449219,0.004026,0.1481,4.109087125941361
13.0,2.319383,0.008376,0.3066,3.267919,,4812,-1.449219,0.004428,0.1629,4.106827623775963
14.0,2.319383,0.00902,0.3302,3.267919,,4813,-1.449033,0.004831,0.1777,4.098969620984686
15.0,2.319383,0.009664,0.3538,3.267919,,4814,-1.449033,0.005233,0.1925,4.109591807103586
16.0,2.319197,0.010308,0.3774,3.2766,,4815,-1.449033,0.005636,0.2073,4.1044269250874414
17.0,2.319197,0.010953,0.401,3.2766,,4816,-1.449033,0.006038,0.2221,4.088910895019913
18.0,2.319197,0.011597,0.4246,3.28528,,4817,-1.449219,0.006441,0.2369,4.133662435719503
19.0,2.319197,0.012241,0.4482,3.28528,,4818,-1.449219,0.006843,0.2517,4.101780045843581
20.0,2.319197,0.012885,0.4718,3.291791,,4819,-1.449405,0.007246,0.2666,4.113807948807408
21.0,2.319197,0.013529,0.4953,3.291791,,4820,-1.449405,0.007649,0.2814,4.124604430526003
22.0,2.319197,0.014174,0.5189,3.291791,,4821,-1.449405,0.008051,0.2962,4.107042953204439
23.0,2.319197,0.014818,0.5425,3.299851,,4822,-1.449405,0.008454,0.311,4.082496840456229
24.0,2.319197,0.015462,0.5661,3.299851,,4823,-1.449405,0.008856,0.3258,4.083956740164178
25.0,2.319197,0.016106,0.5897,3.306672,,4824,-1.449405,0.009259,0.3406,4.098519433422028
26.0,2.319197,0.016751,0.6133,3.306672,,4825,-1.449405,0.009662,0.3554,4.104944996034129
27.0,2.319383,0.017395,0.6369,3.312562,,4826,-1.449033,0.010064,0.3702,4.08578542022515
28.0,2.319383,0.018039,0.6604,3.312562,,4827,-1.449033,0.010467,0.385,4.082462767315814
29.0,2.31901,0.018683,0.684,3.319382,,4828,-1.449033,0.010869,0.3998,4.099275513478025
30.0,2.31901,0.019327,0.7076,3.319382,,4829,-1.449033,0.011272,0.4147,4.100901788923791
31.0,2.319197,0.019972,0.7312,3.326203,,4830,-1.449033,0.011674,0.4295,4.086709801554208
32.0,2.319197,0.020616,0.7548,3.326203,,4831,-1.449033,0.012077,0.4443,4.096726166250131
33.0,2.31901,0.02126,0.7784,3.331473,,4832,-1.449033,0.012479,0.4591,4.073714799128076
34.0,2.31901,0.021904,0.802,3.331473,,4833,-1.449033,0.012882,0.4739,4.106391043147841
35.0,2.31901,0.022548,0.8255,3.331473,,4834,-1.449405,0.013284,0.4887,4.0986980121080805
36.0,2.319197,0.023193,0.8491,3.337674,,4835,-1.449405,0.013687,0.5035,4.0894337342972955
37.0,2.319197,0.023837,0.8727,3.337674,,4836,-1.449405,0.01409,0.5183,4.088957763391497
38.0,2.319197,0.024481,0.8963,3.342324,,4837,-1.449033,0.014492,0.5331,4.0862579312248375
39.0,2.319197,0.025125,0.9199,3.342324,,4838,-1.449033,0.014895,0.5479,4.100320274639851
40.0,2.319383,0.02577,0.9435,3.347904,,4839,-1.449033,0.015297,0.5627,4.090327573200368
41.0,2.319383,0.026414,0.9671,3.347904,,4840,-1.449033,0.0157,0.5775,4.082129510414313
42.0,2.319197,0.027058,0.9906,3.347904,,4841,-1.449033,0.016102,0.5924,4.1002786434860266
43.0,2.319197,0.027702,1.0142,3.353175,,4842,-1.449033,0.016505,0.6072,4.092605615672477
44.0,2.319197,0.028346,1.0378,3.353175,,4843,-1.449033,0.016907,0.622,4.072879091961911
45.0,2.319197,0.028991,1.0614,3.358755,,4844,-1.449033,0.01731,0.6368,4.078752613388979
46.0,2.319197,0.029635,1.085,3.358755,,4845,-1.449033,0.017712,0.6516,4.082406275307072
47.0,2.319197,0.030279,1.1086,3.363405,,4846,-1.449033,0.018115,0.6664,4.084688478014274
48.0,2.319197,0.030923,1.1322,3.363405,,4847,-1.449405,0.018517,0.6812,4.088837130253244
49.0,2.319197,0.031568,1.1557,3.368676,,4848,-1.449405,0.01892,0.696,4.0916849878258725
50.0,2.319197,0.032212,1.1793,3.368676,,4849,-1.449405,0.019322,0.7108,4.082153972837913
51.0,2.319383,0.032856,1.2029,3.373636,,4850,-1.449405,0.019725,0.7256,4.073227336793391
52.0,2.319383,0.0335,1.2265,3.373636,,4851,-1.449405,0.020128,0.7404,4.090604508852724
53.0,2.319383,0.034145,1.2501,3.373636,,4852,-1.449405,0.02053,0.7553,4.079668963320557
54.0,2.319383,0.034789,1.2737,3.377046,,4853,-1.449405,0.020933,0.7701,4.081685381194068
55.0,2.319197,0.035433,1.2973,3.377046,,4854,-1.449405,0.021336,0.7849,4.077268272190534
56.0,2.319197,0.036077,1.3209,3.382627,,4855,-1.449405,0.021738,0.7997,4.066383380062681
57.0,2.319197,0.036722,1.3444,3.382627,,4856,-1.449219,0.022141,0.8145,4.0893279547425205
58.0,2.319197,0.037366,1.368,3.385727,,4857,-1.449219,0.022543,0.8293,4.069780501532813
59.0,2.319197,0.03801,1.3916,3.385727,,4858,-1.449219,0.022946,0.8441,4.073647014173855
60.0,2.319197,0.038654,1.4152,3.390377,,4859,-1.449219,0.023348,0.8589,4.073829397759184
61.0,2.319197,0.039298,1.4388,3.390377,,4860,-1.449219,0.023751,0.8737,4.07972598971762
62.0,2.319383,0.039943,1.4624,3.394097,,4861,-1.449219,0.024153,0.8885,4.079993418481067
63.0,2.319383,0.040587,1.486,3.394097,,4862,-1.449219,0.024556,0.9034,4.073500267798273
64.0,2.319383,0.041231,1.5096,3.394097,,4863,-1.449219,0.024959,0.9182,4.061409565891
65.0,2.319383,0.041876,1.5331,3.399368,,4864,-1.449219,0.025361,0.933,4.085158390772991
66.0,2.319383,0.04252,1.5567,3.399368,,4865,-1.449219,0.025764,0.9478,4.070583608691832
67.0,2.319197,0.043164,1.5803,3.402778,,4866,-1.449219,0.026166,0.9626,4.049292039349756
68.0,2.319197,0.043808,1.6039,3.402778,,4867,-1.449219,0.026569,0.9774,4.064292028987872
69.0,2.319197,0.044452,1.6275,3.405878,,4868,-1.449219,0.026971,0.9922,4.074884952235869
70.0,2.319197,0.045097,1.6511,3.405878,,4869,-1.449405,0.027374,1.007,4.069257705788227
71.0,2.31901,0.045741,1.6747,3.408978,,4870,-1.449405,0.027777,1.0218,4.08048205756645
72.0,2.31901,0.046385,1.6982,3.408978,,4871,-1.449591,0.028179,1.0366,4.085001711899876
73.0,2.31901,0.047029,1.7218,3.408978,,4872,-1.449591,0.028582,1.0515,4.059224624042871
74.0,2.31901,0.047673,1.7454,3.413629,,4873,-1.449591,0.028985,1.0663,4.063840121187822
75.0,2.31901,0.048318,1.769,3.413629,,4874,-1.449591,0.029387,1.0811,4.073564685965964
76.0,2.319383,0.048962,1.7926,3.417039,,4875,-1.449405,0.02979,1.0959,4.0591505312219125
77.0,2.319383,0.049606,1.8162,3.417039,,4876,-1.449405,0.030193,1.1107,4.056032207046358
78.0,2.319383,0.05025,1.8398,3.419829,,4877,-1.449405,0.030595,1.1255,4.067550139017056
79.0,2.319383,0.050895,1.8633,3.419829,,4878,-1.449405,0.030998,1.1403,4.073583515077981
80.0,2.319197,0.051539,1.8869,3.424169,,4879,-1.449405,0.0314,1.1551,4.077507005971057
81.0,2.319197,0.052183,1.9105,3.424169,,4880,-1.449405,0.031803,1.17,4.056908131290361
82.0,2.319197,0.052827,1.9341,3.424169,,4881,-1.449405,0.032206,1.1848,4.072731235726509
83.0,2.319197,0.053472,1.9577,3.427889,,4882,-1.449405,0.032608,1.1996,4.072212374014811
84.0,2.319197,0.054116,1.9813,3.427889,,4883,-1.449405,0.033011,1.2144,4.043475838353143
85.0,2.319197,0.05476,2.0049,3.430059,,4884,-1.449033,0.033413,1.2292,4.076518825876482
86.0,2.319197,0.055404,2.0285,3.430059,,4885,-1.449033,0.033816,1.244,4.068268429971193
87.0,2.319197,0.056048,2.052,3.43502,,4886,-1.449033,0.034218,1.2588,4.076648146959216
88.0,2.319197,0.056693,2.0756,3.43502,,4887,-1.449033,0.034621,1.2736,4.060104719015796
89.0,2.319197,0.057337,2.0992,3.43595,,4888,-1.449033,0.035023,1.2884,4.060451043976153
90.0,2.319197,0.057981,2.1228,3.43595,,4889,-1.449033,0.035426,1.3032,4.063156117196779
91.0,2.319197,0.058625,2.1464,3.43595,,4890,-1.449033,0.035828,1.318,4.060148569265885
92.0,2.319197,0.059269,2.17,3.43905,,4891,-1.449033,0.036231,1.3328,4.064053283274601
93.0,2.319197,0.059914,2.1936,3.43905,,4892,-1.449033,0.036633,1.3477,4.056642776160662
94.0,2.319197,0.060558,2.2171,3.44339,,4893,-1.449033,0.037036,1.3625,4.0746108528121345
95.0,2.319197,0.061202,2.2407,3.44339,,4894,-1.449033,0.037438,1.3773,4.0621999481834195
96.0,2.31901,0.061846,2.2643,3.444941,,4895,-1.449033,0.037841,1.3921,4.053522056653298
97.0,2.31901,0.06249,2.2879,3.444941,,4896,-1.449033,0.038243,1.4069,4.0648677760808365
98.0,2.31901,0.063135,2.3115,3.449591,,4897,-1.449405,0.038646,1.4217,4.063460645113901
99.0,2.31901,0.063779,2.3351,3.449591,,4898,-1.449405,0.039049,1.4365,4.063799531402633
100.0,2.31901,0.064423,2.3586,3.451761,,4899,-1.449405,0.039451,1.4513,4.073236724710565
101.0,2.31901,0.065067,2.3822,3.451761,,4900,-1.449405,0.039854,1.4661,4.07175593537875
102.0,2.31901,0.065711,2.4058,3.451761,,4901,-1.449405,0.040256,1.4809,4.057573289742567
103.0,2.31901,0.066356,2.4294,3.454861,,4902,-1.449219,0.040659,1.4957,4.06312764035533
104.0,2.31901,0.067,2.453,3.457341,,4903,-1.449219,0.041062,1.5106,4.044517101075062
105.0,2.31901,0.067644,2.4766,3.457341,,4904,-1.449219,0.041464,1.5254,4.055847954745509
106.0,2.31901,0.068288,2.5002,3.457341,,4905,-1.449219,0.041867,1.5402,4.06315215830399
107.0,2.31901,0.068932,2.5237,3.460131,,4906,-1.449405,0.042269,1.555,4.048489261580764
108.0,2.31901,0.069576,2.5473,3.460131,,4907,-1.449405,0.042672,1.5698,4.055139024650464
109.0,2.319383,0.070221,2.5709,3.462612,,4908,-1.449405,0.043075,1.5846,4.05433758365246
110.0,2.319383,0.070865,2.5945,3.462612,,4909,-1.449405,0.043477,1.5994,4.0679451698072455
111.0,2.319383,0.071509,2.6181,3.462612,,4910,-1.449405,0.04388,1.6142,4.056916864494804
112.0,2.319383,0.072153,2.6417,3.466022,,4911,-1.449219,0.044282,1.629,4.0585455214749775
113.0,2.319383,0.072798,2.6653,3.466022,,4912,-1.449219,0.044685,1.6439,4.059935523069066
114.0,2.319383,0.073442,2.6889,3.467882,,4913,-1.449405,0.045088,1.6587,4.051270630460573
115.0,2.319383,0.074086,2.7124,3.467882,,4914,-1.449405,0.04549,1.6735,4.064359980289812
116.0,2.319383,0.074731,2.736,3.470362,,4915,-1.449405,0.045893,1.6883,4.046042069401614
117.0,2.319383,0.075375,2.7596,3.470362,,4916,-1.449405,0.046295,1.7031,4.058038804263171
118.0,2.319383,0.076019,2.7832,3.470362,,4917,-1.449405,0.046698,1.7179,4.062467989517113
119.0,2.319383,0.076663,2.8068,3.472842,,4918,-1.449405,0.047101,1.7327,4.022877298372071
120.0,2.319383,0.077308,2.8304,3.472842,,4919,-1.449219,0.047503,1.7475,4.072152009726016
121.0,2.319383,0.077952,2.854,3.475632,,4920,-1.449219,0.047906,1.7623,4.055112093943211
122.0,2.319383,0.078596,2.8776,3.478423,,4921,-1.449219,0.048308,1.7771,4.05313334061357
123.0,2.319383,0.07924,2.9011,3.478423,,4922,-1.449219,0.048711,1.792,4.045711596881092
124.0,2.319383,0.079885,2.9247,3.478423,,4923,-1.449405,0.049113,1.8068,4.051604883298882
125.0,2.319197,0.080529,2.9483,3.480593,,4924,-1.449405,0.049516,1.8216,4.0423381540809356
126.0,2.319197,0.081173,2.9719,3.480593,,4925,-1.449405,0.049919,1.8364,4.045887043007333
127.0,2.319197,0.081817,2.9955,3.480593,,4926,-1.449219,0.050321,1.8512,4.055273668799514
128.0,2.319197,0.082462,3.0191,3.483383,,4927,-1.449219,0.050724,1.866,4.062419904818064
129.0,2.319197,0.083106,3.0427,3.483383,,4928,-1.449219,0.051126,1.8808,4.042829879620956
130.0,2.319197,0.08375,3.0662,3.485553,,4929,-1.449219,0.051529,1.8956,4.0450017387295665
131.0,2.319197,0.084394,3.0898,3.485553,,4930,-1.449033,0.051931,1.9104,4.047618086430399
132.0,2.319197,0.085038,3.1134,3.487103,,4931,-1.449033,0.052334,1.9252,4.018972665702528
133.0,2.319197,0.085683,3.137,3.487103,,4932,-1.449219,0.052736,1.94,4.032968377556483
134.0,2.319197,0.086327,3.1606,3.489273,,4933,-1.449219,0.053139,1.9549,4.038803742082989
135.0,2.319197,0.086971,3.1842,3.489273,,4934,-1.449405,0.053542,1.9697,4.049199231176385
136.0,2.319197,0.087615,3.2078,3.491443,,4935,-1.449405,0.053944,1.9845,4.0687823524246225
137.0,2.319197,0.08826,3.2314,3.491443,,4936,-1.449405,0.054347,1.9993,4.049390109678023
138.0,2.319197,0.088904,3.2549,3.491443,,4937,-1.449405,0.05475,2.0141,4.056121267750105
139.0,2.31901,0.089548,3.2785,3.494854,,4938,-1.449405,0.055152,2.0289,4.042715699379231
140.0,2.31901,0.090192,3.3021,3.494854,,4939,-1.449405,0.055555,2.0437,4.048495109831374
141.0,2.31901,0.090836,3.3257,3.495474,,4940,-1.449405,0.055957,2.0585,4.041992342192142
142.0,2.31901,0.091481,3.3493,3.495474,,4941,-1.449405,0.05636,2.0733,4.048062649766809
143.0,2.31901,0.092125,3.3729,3.497334,,4942,-1.449405,0.056763,2.0882,4.047397537691902
144.0,2.31901,0.092769,3.3964,3.497334,,4943,-1.449405,0.057165,2.103,4.033167137782862
145.0,2.31901,0.093413,3.42,3.500434,,4944,-1.449405,0.057568,2.1178,4.055371247486159
146.0,2.31901,0.094057,3.4436,3.500434,,4945,-1.449219,0.05797,2.1326,4.032703530976147
147.0,2.31901,0.094701,3.4672,3.500434,,4946,-1.449219,0.058373,2.1474,4.0758970888641
148.0,2.31901,0.095346,3.4908,3.501364,,4947,-1.449219,0.058775,2.1622,4.043003403164247
149.0,2.31901,0.09599,3.5144,3.501364,,4948,-1.449219,0.059178,2.177,4.049304826315477
150.0,2.31901,0.096634,3.5379,3.503224,,4949,-1.449405,0.059581,2.1918,4.03590566166064
151.0,2.31901,0.097278,3.5615,3.503224,,4950,-1.449405,0.059983,2.2066,4.044301956392697
152.0,2.319197,0.097922,3.5851,3.506014,,4951,-1.449405,0.060386,2.2215,4.03808768067138
153.0,2.319197,0.098566,3.6087,3.506014,,4952,-1.449591,0.060789,2.2363,4.055697764306676
154.0,2.319197,0.099211,3.6323,3.506014,,4953,-1.449591,0.061191,2.2511,4.048870315070075
155.0,2.319197,0.099855,3.6559,3.507254,,4954,-1.449591,0.061594,2.2659,4.029857315409885
156.0,2.319197,0.100499,3.6795,3.508184,,4955,-1.449591,0.061997,2.2807,4.049292706793475
157.0,2.319197,0.101143,3.703,3.508184,,4956,-1.449219,0.062399,2.2955,4.028045737527061
158.0,2.319197,0.101788,3.7266,3.508184,,4957,-1.449219,0.062802,2.3103,4.0516426896916995
159.0,2.31901,0.102432,3.7502,3.510665,,4958,-1.449219,0.063204,2.3251,4.038972608798059
160.0,2.31901,0.103076,3.7738,3.510665,,4959,-1.449219,0.063607,2.3399,4.045292698898765
161.0,2.319197,0.10372,3.7974,3.512215,,4960,-1.449219,0.064009,2.3548,4.036312793284151
162.0,2.319197,0.104364,3.821,3.512215,,4961,-1.449219,0.064412,2.3696,4.0357814131496506
163.0,2.31901,0.105009,3.8446,3.513455,,4962,-1.449219,0.064814,2.3844,4.021148116240441
164.0,2.31901,0.105653,3.8681,3.513455,,4963,-1.449405,0.065217,2.3992,4.056239846398975
165.0,2.319197,0.106297,3.8917,3.514075,,4964,-1.449405,0.06562,2.414,4.033945863997574
166.0,2.319197,0.106941,3.9153,3.514075,,4965,-1.449405,0.066022,2.4288,4.0526480267088365
167.0,2.319197,0.107585,3.9389,3.514075,,4966,-1.449405,0.066425,2.4436,4.033825126640429
168.0,2.319197,0.10823,3.9625,3.516245,,4967,-1.449405,0.066828,2.4584,4.0440213983590265
169.0,2.319197,0.108874,3.9861,3.516245,,4968,-1.449405,0.06723,2.4732,4.040640876686543
170.0,2.319197,0.109518,4.0097,3.517175,,4969,-1.449405,0.067633,2.488,4.056038853613056
171.0,2.319197,0.110162,4.0332,3.517175,,4970,-1.449405,0.068035,2.5029,4.029135782738952
172.0,2.31901,0.110806,4.0568,3.518105,,4971,-1.449405,0.068438,2.5177,4.0583682764885145
173.0,2.31901,0.111451,4.0804,3.518105,,4972,-1.449405,0.068841,2.5325,4.036962687640265
174.0,2.31901,0.112095,4.104,3.518105,,4973,-1.449405,0.069243,2.5473,4.047004805711965
175.0,2.31901,0.112739,4.1276,3.519965,,4974,-1.449405,0.069646,2.5621,4.034563883412564
176.0,2.31901,0.113383,4.1512,3.519965,,4975,-1.449405,0.070048,2.5769,4.05390662055647
177.0,2.31901,0.114027,4.1748,3.520585,,4976,-1.449405,0.070451,2.5917,4.042626425834583
178.0,2.31901,0.114671,4.1983,3.520585,,4977,-1.449405,0.070854,2.6065,4.027442407323871
179.0,2.318825,0.115316,4.2219,3.522135,,4978,-1.449405,0.071256,2.6213,4.025328202321027
180.0,2.318825,0.11596,4.2455,3.522135,,4979,-1.449405,0.071659,2.6362,4.022982233872191
181.0,2.318825,0.116604,4.2691,3.522135,,4980,-1.449219,0.072061,2.651,4.040969953962442
182.0,2.318825,0.117248,4.2927,3.522135,,4981,-1.449219,0.072464,2.6658,4.037154545024973
183.0,2.31901,0.117892,4.3163,3.522755,,4982,-1.449219,0.072867,2.6806,4.03094198043172
184.0,2.31901,0.118536,4.3398,3.522755,,4983,-1.449219,0.073269,2.6954,4.035508154253259
185.0,2.31901,0.11918,4.3634,3.524306,,4984,-1.449219,0.073672,2.7102,4.031471940166956
186.0,2.31901,0.119825,4.387,3.524306,,4985,-1.449219,0.074074,2.725,4.03452021121919
187.0,2.31901,0.120469,4.4106,3.524306,,4986,-1.449219,0.074477,2.7398,4.057065027860871
188.0,2.319197,0.121113,4.4342,3.524926,,4987,-1.449219,0.074879,2.7546,4.052127624372203
189.0,2.319197,0.121757,4.4578,3.524926,,4988,-1.449591,0.075282,2.7694,4.018359274383378
190.0,2.31901,0.122401,4.4813,3.526476,,4989,-1.449591,0.075685,2.7843,4.041137069309227
191.0,2.31901,0.123046,4.5049,3.526476,,4990,-1.449591,0.076087,2.7991,4.042532183663807
192.0,2.31901,0.12369,4.5285,3.526786,,4991,-1.449591,0.07649,2.8139,4.025547728084277
193.0,2.31901,0.124334,4.5521,3.526786,,4992,-1.449405,0.076893,2.8287,4.026498877087581
194.0,2.31901,0.124978,4.5757,3.527406,,4993,-1.449405,0.077295,2.8435,4.033774545122681
195.0,2.31901,0.125622,4.5993,3.527406,,4994,-1.449405,0.077698,2.8583,4.045530506650024
196.0,2.319197,0.126266,4.6229,3.527406,,4995,-1.449405,0.0781,2.8731,4.025948829604727
197.0,2.319197,0.126911,4.6464,3.528646,,4996,-1.449405,0.078503,2.8879,4.053758558630546
198.0,2.319197,0.127555,4.67,3.528646,,4997,-1.449405,0.078906,2.9028,4.024429191822134
199.0,2.319197,0.128199,4.6936,3.529576,,4998,-1.449405,0.079308,2.9176,4.028144380209511
200.0,2.319197,0.128843,4.7172,3.529576,,4999,-1.449405,0.079711,2.9324,4.035495792424483
201.0,2.31901,0.129487,4.7408,3.529886,,5000,-1.449405,0.080114,2.9472,4.022145072484361
202.0,2.31901,0.130132,4.7644,3.529886,,5001,-1.449219,0.080516,2.962,4.03654913777837
203.0,2.31901,0.130776,4.788,3.529886,,5002,-1.449219,0.080919,2.9768,4.032608055726573
204.0,2.31901,0.13142,4.8115,3.531126,,5003,-1.449405,0.081321,2.9916,4.044041269430104
205.0,2.319197,0.132064,4.8351,3.531126,,5004,-1.449219,0.081724,3.0064,4.035793820820761
206.0,2.319197,0.132708,4.8587,3.531746,,5005,-1.449219,0.082126,3.0212,4.036329601887124
207.0,2.319197,0.133353,4.8823,3.531746,,5006,-1.449405,0.082529,3.036,4.033177079665871
208.0,2.319197,0.133997,4.9059,3.532056,,5007,-1.449405,0.082932,3.0509,4.050345667466222
209.0,2.319197,0.134641,4.9295,3.532056,,5008,-1.449405,0.083334,3.0657,4.040120122854974
210.0,2.319197,0.135285,4.9531,3.532056,,5009,-1.449405,0.083737,3.0805,4.034174648554105
211.0,2.319197,0.13593,4.9766,3.532056,,5010,-1.449405,0.084139,3.0953,4.039800047841279
212.0,2.31901,0.136574,5.0002,3.532676,,5011,-1.449405,0.084542,3.1101,4.018096729646059
213.0,2.31901,0.137218,5.0238,3.532676,,5012,-1.449405,0.084945,3.1249,4.036963993799167
214.0,2.31901,0.137862,5.0474,3.532676,,5013,-1.449405,0.085347,3.1397,4.027506199623678
215.0,2.31901,0.138506,5.071,3.532986,,5014,-1.449405,0.08575,3.1545,4.030608857507781
216.0,2.31901,0.13915,5.0946,3.532986,,5015,-1.449405,0.086153,3.1693,4.020283411793989
217.0,2.319197,0.139795,5.1181,3.533606,,5016,-1.449591,0.086555,3.1842,4.036711128271163
218.0,2.319197,0.140439,5.1417,3.533606,,5017,-1.449591,0.086958,3.199,4.028565331550546
219.0,2.319197,0.141083,5.1653,3.535156,,5018,-1.449405,0.08736,3.2138,4.047184489851846
220.0,2.319197,0.141727,5.1889,3.535156,,5019,-1.449405,0.087763,3.2286,4.015632662831431
221.0,2.319197,0.142372,5.2125,3.535776,,5020,-1.449405,0.088166,3.2434,4.037982777438276
222.0,2.319197,0.143016,5.2361,3.535776,,5021,-1.449219,0.088568,3.2582,4.03720181493588
223.0,2.31901,0.14366,5.2597,3.535776,,5022,-1.449219,0.088971,3.273,4.02282039821946
224.0,2.31901,0.144304,5.2832,3.536086,,5023,-1.449219,0.089373,3.2878,4.04080909644054
225.0,2.318825,0.144948,5.3068,3.536086,,5024,-1.449219,0.089776,3.3026,4.04352574422488
226.0,2.318825,0.145592,5.3304,3.537326,,5025,-1.449033,0.090178,3.3174,4.0139810440335735
227.0,2.318825,0.146236,5.354,3.537326,,5026,-1.449033,0.090581,3.3323,4.046404889785995
228.0,2.318825,0.146881,5.3776,3.537637,,5027,-1.449033,0.090983,3.3471,4.03536196629847
229.0,2.318825,0.147525,5.4012,3.537637,,5028,-1.449033,0.091386,3.3619,4.027536324060278
230.0,2.318825,0.148169,5.4247,3.537946,,5029,-1.449033,0.091788,3.3767,4.023437957525541
231.0,2.318825,0.148813,5.4483,3.537946,,5030,-1.449033,0.092191,3.3915,4.03886308635608
232.0,2.31901,0.149457,5.4719,3.538256,,5031,-1.449405,0.092594,3.4063,4.029308277849014
233.0,2.31901,0.150101,5.4955,3.538256,,5032,-1.449405,0.092996,3.4211,4.031548820805713
234.0,2.319383,0.150746,5.5191,3.538256,,5033,-1.449591,0.093399,3.4359,4.044918163598564
235.0,2.319383,0.15139,5.5427,3.538566,,5034,-1.449405,0.093801,3.4507,4.02720512533145
236.0,2.319383,0.152034,5.5663,3.538566,,5035,-1.449405,0.094204,3.4655,4.0384688219870775
237.0,2.319383,0.152678,5.5898,3.538566,,5036,-1.449405,0.094607,3.4804,4.048349800113933
238.0,2.319383,0.153323,5.6134,3.538566,,5037,-1.449405,0.095009,3.4952,4.026493121878417
239.0,2.319197,0.153967,5.637,3.539186,,5038,-1.449405,0.095412,3.51,4.027480977331301
240.0,2.319197,0.154611,5.6606,3.539186,,5039,-1.449405,0.095815,3.5248,4.025729526493594
241.0,2.319197,0.155255,5.6842,3.539496,,5040,-1.449405,0.096217,3.5396,4.024702474057782
242.0,2.319197,0.155899,5.7078,3.539496,,5041,-1.449405,0.09662,3.5544,4.027973599359606
243.0,2.319197,0.156544,5.7314,3.539496,,5042,-1.449405,0.097022,3.5692,4.014075558402014
244.0,2.319197,0.157188,5.7549,3.539496,,5043,-1.449405,0.097425,3.584,4.018683251109681
245.0,2.319197,0.157832,5.7785,3.539496,,5044,-1.449405,0.097828,3.5988,4.0459751994249045
246.0,2.319197,0.158476,5.8021,3.539807,,5045,-1.449405,0.09823,3.6137,4.021851328234446
247.0,2.319197,0.159121,5.8257,3.539807,,5046,-1.449219,0.098633,3.6285,4.037446767633688
248.0,2.319197,0.159765,5.8493,3.540426,,5047,-1.449219,0.099035,3.6433,4.022657966047447
249.0,2.319197,0.160409,5.8729,3.540426,,5048,-1.449219,0.099438,3.6581,4.021372016494338
250.0,2.31901,0.161053,5.8965,3.541047,,5049,-1.449219,0.09984,3.6729,4.034174884687258
251.0,2.31901,0.161697,5.92,3.541047,,5050,-1.449219,0.100243,3.6877,4.025827717998049
252.0,2.318825,0.162341,5.9436,3.541047,,5051,-1.449219,0.100646,3.7025,4.033245443752163
253.0,2.318825,0.162986,5.9672,3.541667,,5052,-1.449219,0.101048,3.7173,4.014950125597939
254.0,2.318825,0.16363,5.9908,3.541667,,5053,-1.449405,0.101451,3.7321,4.020662638403296
255.0,2.318825,0.164274,6.0144,3.542287,,5054,-1.449405,0.101853,3.7469,4.036361493560266
256.0,2.318825,0.164918,6.038,3.542287,,5055,-1.449405,0.102256,3.7618,4.01878380180453
257.0,2.31901,0.165562,6.0615,3.542287,,5056,-1.449405,0.102659,3.7766,4.010925941605189
258.0,2.31901,0.166206,6.0851,3.542287,,5057,-1.449405,0.103061,3.7914,4.026099346733165
259.0,2.319197,0.166851,6.1087,3.542597,,5058,-1.449405,0.103464,3.8062,4.017559864318059
260.0,2.319197,0.167495,6.1323,3.542597,,5059,-1.449219,0.103866,3.821,4.037997089248707
261.0,2.319197,0.168139,6.1559,3.542597,,5060,-1.449219,0.104269,3.8358,4.0461077812479855
262.0,2.319197,0.168783,6.1795,3.542597,,5061,-1.449219,0.104671,3.8506,4.034351178505626
263.0,2.319197,0.169427,6.2031,3.543217,,5062,-1.449219,0.105074,3.8654,4.0197979988055135
264.0,2.319197,0.170072,6.2266,3.543217,,5063,-1.449219,0.105477,3.8802,4.0373721164044145
265.0,2.319197,0.170716,6.2502,3.543217,,5064,-1.449033,0.105879,3.895,4.029663465730203
266.0,2.319197,0.17136,6.2738,3.543837,,5065,-1.449033,0.106282,3.9098,4.037732920855026
267.0,2.319197,0.172004,6.2974,3.543837,,5066,-1.449405,0.106684,3.9247,4.025722317079583
268.0,2.31901,0.172648,6.321,3.544457,,5067,-1.449405,0.107087,3.9395,4.029648724327109
269.0,2.31901,0.173293,6.3446,3.544457,,5068,-1.449405,0.107489,3.9543,4.0215568570177735
270.0,2.31901,0.173937,6.3682,3.545387,,5069,-1.449405,0.107892,3.9691,4.034407911711028
271.0,2.31901,0.174581,6.3917,3.545387,,5070,-1.449405,0.108295,3.9839,4.024404292414955
272.0,2.31901,0.175225,6.4153,3.545387,,5071,-1.449405,0.108697,3.9987,4.010359702001366
273.0,2.31901,0.175869,6.4389,3.546007,,5072,-1.449405,0.1091,4.0135,4.019046974982819
274.0,2.319383,0.176514,6.4625,3.546007,,5073,-1.449219,0.109502,4.0283,4.021329143436659
275.0,2.319383,0.177158,6.4861,3.546937,,5074,-1.449219,0.109905,4.0431,4.0360287754504265
276.0,2.319383,0.177802,6.5097,3.546937,,5075,-1.449591,0.110308,4.058,4.030528232535225
277.0,2.319197,0.178446,6.5333,3.547247,,5076,-1.449591,0.11071,4.0728,4.020791866414894
278.0,2.319197,0.179091,6.5568,3.547247,,5077,-1.449405,0.111113,4.0876,4.026095012518422
279.0,2.319197,0.179735,6.5804,3.547867,,5078,-1.449405,0.111516,4.1024,4.029470978061561
280.0,2.319197,0.180379,6.604,3.547867,,5079,-1.449405,0.111918,4.1172,4.030340772790207
281.0,2.31901,0.181023,6.6276,3.547867,,5080,-1.449405,0.112321,4.132,4.03536277780156
282.0,2.31901,0.181667,6.6512,3.547867,,5081,-1.449219,0.112723,4.1468,4.036382222397893
283.0,2.31901,0.182312,6.6748,3.547867,,5082,-1.449219,0.113126,4.1616,4.0214388443728
284.0,2.31901,0.182956,6.6984,3.547867,,5083,-1.449219,0.113528,4.1764,4.043972472569284
285.0,2.31901,0.1836,6.7219,3.547867,,5084,-1.449219,0.113931,4.1913,4.015358649858046
286.0,2.31901,0.184244,6.7455,3.548487,,5085,-1.449219,0.114334,4.2061,4.025419823085099
287.0,2.31901,0.184888,6.7691,3.548487,,5086,-1.449405,0.114736,4.2209,4.019850324667962
288.0,2.31901,0.185532,6.7927,3.548797,,5087,-1.449405,0.115139,4.2357,4.039734654325416
289.0,2.31901,0.186177,6.8163,3.548797,,5088,-1.449405,0.115541,4.2505,4.031604844963424
290.0,2.319197,0.186821,6.8399,3.549417,,5089,-1.449405,0.115944,4.2653,4.025219371510659
291.0,2.319197,0.187465,6.8634,3.549417,,5090,-1.449405,0.116347,4.2801,4.015069387035205
292.0,2.319197,0.188109,6.887,3.549417,,5091,-1.449405,0.116749,4.2949,4.0157627761199794
293.0,2.319197,0.188753,6.9106,3.549417,,5092,-1.449219,0.117152,4.3097,4.043591412570979
294.0,2.319197,0.189398,6.9342,3.549417,,5093,-1.449219,0.117554,4.3245,4.021943655106419
295.0,2.319197,0.190042,6.9578,3.549727,,5094,-1.449033,0.117957,4.3394,4.045455990670439
296.0,2.319197,0.190686,6.9814,3.549727,,5095,-1.449033,0.118359,4.3542,4.036931650300892
297.0,2.319197,0.19133,7.005,3.550657,,5096,-1.449033,0.118762,4.369,4.016371405791589
298.0,2.319197,0.191975,7.0286,3.550657,,5097,-1.449033,0.119164,4.3838,4.039294684346566
299.0,2.319197,0.192619,7.0521,3.550657,,5098,-1.449033,0.119567,4.3986,4.020629177780785
300.0,2.319197,0.193263,7.0757,3.550657,,5099,-1.449033,0.119969,4.4134,4.018917709522249
301.0,2.319197,0.193907,7.0993,3.550657,,5100,-1.449033,0.120372,4.4282,4.005113053597345
302.0,2.319197,0.194551,7.1229,3.552207,,5101,-1.449219,0.120775,4.443,4.021638503202444
303.0,2.319197,0.195196,7.1465,3.552207,,5102,-1.449219,0.121177,4.4578,4.02227751226754
304.0,2.319197,0.19584,7.1701,3.552827,,5103,-1.449219,0.12158,4.4726,4.0155152405592265
305.0,2.319197,0.196484,7.1937,3.552827,,5104,-1.449219,0.121982,4.4874,4.016615465082412
306.0,2.319197,0.197128,7.2172,3.552827,,5105,-1.449219,0.122385,4.5022,4.020959455173712
307.0,2.319197,0.197773,7.2408,3.552827,,5106,-1.449219,0.122787,4.5171,4.0080350674581675
308.0,2.31901,0.198417,7.2644,3.553757,,5107,-1.449219,0.12319,4.5319,4.019999906341821
309.0,2.31901,0.199061,7.288,3.553757,,5108,-1.449219,0.123592,4.5467,4.020187277506395
310.0,2.31901,0.199705,7.3116,3.553757,,5109,-1.449219,0.123995,4.5615,4.043299934698825
311.0,2.31901,0.200349,7.3352,3.553757,,5110,-1.449219,0.124398,4.5763,4.030919003887531
312.0,2.31901,0.200993,7.3587,3.553757,,5111,-1.449591,0.1248,4.5911,4.022814065073421
313.0,2.31901,0.201638,7.3823,3.554067,,5112,-1.449591,0.125203,4.6059,4.010544517906081
314.0,2.31901,0.202282,7.4059,3.554067,,5113,-1.449591,0.125606,4.6207,4.001590352245198
315.0,2.31901,0.202926,7.4295,3.554378,,5114,-1.449405,0.126008,4.6355,3.998347738388985
316.0,2.31901,0.20357,7.4531,3.554378,,5115,-1.449405,0.126411,4.6504,4.021992935678154
317.0,2.319197,0.204214,7.4767,3.554378,,5116,-1.449405,0.126813,4.6652,4.0200561097438765
318.0,2.319197,0.204858,7.5003,3.554378,,5117,-1.449405,0.127216,4.68,4.013729838747652
319.0,2.319197,0.205503,7.5238,3.555928,,5118,-1.449405,0.127619,4.6948,4.035975972242649
320.0,2.319197,0.206147,7.5474,3.555928,,5119,-1.449405,0.128021,4.7096,4.028912256533847
321.0,2.31901,0.206791,7.571,3.555928,,5120,-1.449219,0.128424,4.7244,4.036676260220817
322.0,2.31901,0.207435,7.5946,3.555928,,5121,-1.449219,0.128826,4.7392,4.01918474741558
323.0,2.31901,0.208079,7.6182,3.555928,,5122,-1.449405,0.129229,4.754,4.007923579283232
324.0,2.31901,0.208724,7.6418,3.556548,,5123,-1.449405,0.129632,4.7688,4.036323490018776
325.0,2.31901,0.209368,7.6653,3.556548,,5124,-1.449405,0.130034,4.7836,4.014564857838007
326.0,2.31901,0.210012,7.6889,3.556858,,5125,-1.449405,0.130437,4.7985,4.012463212483512
327.0,2.31901,0.210656,7.7125,3.556858,,5126,-1.449405,0.130839,4.8133,4.0230816533788625
328.0,2.31901,0.2113,7.7361,3.557168,,5127,-1.449405,0.131242,4.8281,4.0199766843259335
329.0,2.31901,0.211944,7.7597,3.557168,,5128,-1.449405,0.131645,4.8429,3.999301212091527
330.0,2.31901,0.212589,7.7833,3.557168,,5129,-1.449219,0.132047,4.8577,4.012653875370204
331.0,2.31901,0.213233,7.8069,3.557788,,5130,-1.449219,0.13245,4.8725,4.033298484311077
332.0,2.31901,0.213877,7.8304,3.557788,,5131,-1.449219,0.132852,4.8873,4.030789442420694
333.0,2.31901,0.214521,7.854,3.558718,,5132,-1.449219,0.133255,4.9021,4.03797876430233
334.0,2.31901,0.215165,7.8776,3.558718,,5133,-1.449219,0.133657,4.9169,4.01211595550887
335.0,2.31901,0.215809,7.9012,3.558718,,5134,-1.449219,0.13406,4.9317,4.020103722748821
336.0,2.31901,0.216454,7.9248,3.558718,,5135,-1.449219,0.134463,4.9466,4.021950760315835
337.0,2.31901,0.217098,7.9484,3.559338,,5136,-1.449219,0.134865,4.9614,4.0187128085256
338.0,2.31901,0.217742,7.9719,3.559338,,5137,-1.449219,0.135268,4.9762,4.019764694792987
339.0,2.319197,0.218386,7.9955,3.559338,,5138,-1.449591,0.13567,4.991,4.027305552702049
340.0,2.319197,0.21903,8.0191,3.559338,,5139,-1.449591,0.136073,5.0058,4.033421261340651
341.0,2.319197,0.219675,8.0427,3.559338,,5140,-1.449219,0.136476,5.0206,4.0129735140640515
342.0,2.319197,0.220319,8.0663,3.559338,,5141,-1.449219,0.136878,5.0354,4.016570451032841
343.0,2.319197,0.220963,8.0899,3.559338,,5142,-1.449219,0.137281,5.0502,4.006395437101365
344.0,2.31901,0.221607,8.1135,3.559648,,5143,-1.449219,0.137683,5.065,4.029582670215788
345.0,2.31901,0.222251,8.137,3.559648,,5144,-1.449219,0.138086,5.0798,4.005324026923363
346.0,2.31901,0.222896,8.1606,3.560268,,5145,-1.449219,0.138488,5.0947,4.006462846025013
347.0,2.31901,0.22354,8.1842,3.560268,,5146,-1.449405,0.138891,5.1095,3.999873294765987
348.0,2.319197,0.224184,8.2078,3.560268,,5147,-1.449405,0.139294,5.1243,4.012226808731156
349.0,2.319197,0.224828,8.2314,3.560888,,5148,-1.449405,0.139696,5.1391,3.998045368046992
350.0,2.319197,0.225472,8.255,3.560888,,5149,-1.449405,0.140099,5.1539,4.018514345516127
351.0,2.319197,0.226117,8.2786,3.560888,,5150,-1.449405,0.140501,5.1687,4.010099374586733
352.0,2.319197,0.226761,8.3021,3.560888,,5151,-1.449405,0.140904,5.1835,4.01442764750418
353.0,2.31901,0.227405,8.3257,3.563058,,5152,-1.449405,0.141307,5.1983,4.000377732965272
354.0,2.31901,0.228049,8.3493,3.563058,,5153,-1.449405,0.141709,5.2131,4.026693496050362
355.0,2.31901,0.228693,8.3729,3.563368,,5154,-1.449405,0.142112,5.228,4.0372255136542945
356.0,2.31901,0.229338,8.3965,3.563368,,5155,-1.449405,0.142515,5.2428,4.0110270005718105
357.0,2.31901,0.229982,8.4201,3.563368,,5156,-1.449405,0.142917,5.2576,4.013791260626097
358.0,2.31901,0.230626,8.4436,3.563368,,5157,-1.449219,0.14332,5.2724,4.025090834288153
359.0,2.31901,0.23127,8.4672,3.563368,,5158,-1.449405,0.143722,5.2872,4.030710567215043
360.0,2.319197,0.231914,8.4908,3.563988,,5159,-1.449405,0.144125,5.302,4.018280256363501
361.0,2.319197,0.232559,8.5144,3.563988,,5160,-1.449405,0.144528,5.3168,4.001237646239182
362.0,2.319197,0.233203,8.538,3.564298,,5161,-1.449405,0.14493,5.3316,4.01973327179641
363.0,2.319197,0.233847,8.5616,3.564298,,5162,-1.449405,0.145333,5.3464,4.020935268999699
364.0,2.319197,0.234491,8.5852,3.564608,,5163,-1.449405,0.145735,5.3613,4.0212254997543
365.0,2.319197,0.235135,8.6088,3.564608,,5164,-1.449405,0.146138,5.3761,4.0105399514988544
366.0,2.31901,0.23578,8.6323,3.564608,,5165,-1.449405,0.146541,5.3909,3.9991613142442994
367.0,2.31901,0.236424,8.6559,3.565228,,5166,-1.449405,0.146943,5.4057,4.006450393662223
368.0,2.31901,0.237068,8.6795,3.565228,,5167,-1.449405,0.147346,5.4205,4.024699777511297
369.0,2.31901,0.237712,8.7031,3.565538,,5168,-1.449591,0.147748,5.4353,4.029785647879238
370.0,2.31901,0.238356,8.7267,3.565538,,5169,-1.449591,0.148151,5.4501,4.023364321215828
371.0,2.318825,0.239,8.7503,3.566158,,5170,-1.449591,0.148554,5.4649,4.005893375042737
372.0,2.318825,0.239644,8.7738,3.566158,,5171,-1.449591,0.148956,5.4798,4.010000162983807
373.0,2.318825,0.240289,8.7974,3.566158,,5172,-1.449591,0.149359,5.4946,4.015363408190524
374.0,2.318825,0.240933,8.821,3.566158,,5173,-1.449405,0.149762,5.5094,4.006739854150984
375.0,2.31901,0.241577,8.8446,3.566158,,5174,-1.449405,0.150164,5.5242,4.017058423615808
376.0,2.31901,0.242221,8.8682,3.567088,,5175,-1.449405,0.150567,5.539,4.016454006382166
377.0,2.31901,0.242865,8.8918,3.567088,,5176,-1.449405,0.15097,5.5538,4.016795751424974
378.0,2.31901,0.243509,8.9153,3.567088,,5177,-1.449405,0.151372,5.5686,4.006662444288758
379.0,2.31901,0.244154,8.9389,3.567088,,5178,-1.449405,0.151775,5.5834,4.01266874268973
380.0,2.31901,0.244798,8.9625,3.567088,,5179,-1.449405,0.152177,5.5982,4.006236660212392
381.0,2.31901,0.245442,8.9861,3.567088,,5180,-1.449405,0.15258,5.6131,4.02051471784268
382.0,2.31901,0.246086,9.0097,3.567708,,5181,-1.449405,0.152983,5.6279,4.014710034221342
383.0,2.31901,0.24673,9.0333,3.567708,,5182,-1.449405,0.153385,5.6427,4.0286444402628865
384.0,2.31901,0.247374,9.0568,3.568949,,5183,-1.449405,0.153788,5.6575,4.010984004534899
385.0,2.31901,0.248019,9.0804,3.568949,,5184,-1.449405,0.15419,5.6723,4.027789175651094
386.0,2.31901,0.248663,9.104,3.568949,,5185,-1.449405,0.154593,5.6871,4.010077206383789
387.0,2.31901,0.249307,9.1276,3.569258,,5186,-1.449405,0.154996,5.7019,4.018834939364422
388.0,2.31901,0.249951,9.1512,3.569258,,5187,-1.449405,0.155398,5.7167,4.012666395335861
389.0,2.31901,0.250595,9.1748,3.569879,,5188,-1.449219,0.155801,5.7315,4.021756111631113
390.0,2.31901,0.251239,9.1983,3.569879,,5189,-1.449219,0.156203,5.7464,4.017772991469089
391.0,2.319197,0.251884,9.2219,3.569879,,5190,-1.449219,0.156606,5.7612,4.010181513365638
392.0,2.319197,0.252528,9.2455,3.569879,,5191,-1.449219,0.157009,5.776,4.033397649097964
393.0,2.319383,0.253172,9.2691,3.569879,,5192,-1.449219,0.157411,5.7908,4.018951087545358
394.0,2.319383,0.253816,9.2927,3.570498,,5193,-1.449219,0.157814,5.8056,4.0156528052582745
395.0,2.319383,0.254461,9.3163,3.570498,,5194,-1.449219,0.158216,5.8204,3.9967657967234937
396.0,2.319197,0.255105,9.3399,3.571738,,5195,-1.449405,0.158619,5.8352,4.012783528699158
397.0,2.319197,0.255749,9.3635,3.571738,,5196,-1.449405,0.159021,5.85,3.9906960812650634
398.0,2.319383,0.256393,9.387,3.572049,,5197,-1.449405,0.159424,5.8648,4.01500867645915
399.0,2.319383,0.257038,9.4106,3.572049,,5198,-1.449405,0.159827,5.8796,4.01802617267284
400.0,2.31901,0.257682,9.4342,3.572049,,5199,-1.449405,0.160229,5.8945,4.0136711301679915
401.0,2.31901,0.258326,9.4578,3.572049,,5200,-1.449405,0.160632,5.9093,4.020689462784779
402.0,2.319383,0.25897,9.4814,3.572979,,5201,-1.449405,0.161035,5.9241,4.008090125025717
403.0,2.319383,0.259615,9.505,3.572979,,5202,-1.449405,0.161437,5.9389,4.010762897637735
404.0,2.319197,0.260259,9.5286,3.572979,,5203,-1.449219,0.16184,5.9537,4.020744751905647
405.0,2.319197,0.260903,9.5522,3.572979,,5204,-1.449219,0.162242,5.9685,4.01729650055327
406.0,2.319197,0.261547,9.5757,3.572979,,5205,-1.449219,0.162645,5.9833,3.997507428372954
407.0,2.319197,0.262191,9.5993,3.572979,,5206,-1.449219,0.163047,5.9981,4.013961453295055
408.0,2.319197,0.262836,9.6229,3.572979,,5207,-1.449219,0.16345,6.0129,4.004311831062634
409.0,2.319197,0.26348,9.6465,3.573289,,5208,-1.449591,0.163853,6.0277,3.991670446492227
410.0,2.319197,0.264124,9.6701,3.573289,,5209,-1.449591,0.164255,6.0426,4.00601397127513
411.0,2.319197,0.264768,9.6937,3.573909,,5210,-1.449591,0.164658,6.0574,4.006587258763878
412.0,2.319197,0.265413,9.7173,3.573909,,5211,-1.449591,0.165061,6.0722,4.000839728841819
413.0,2.319383,0.266057,9.7408,3.573909,,5212,-1.449405,0.165463,6.087,4.0055485811652405
414.0,2.319383,0.266701,9.7644,3.573909,,5213,-1.449405,0.165866,6.1018,3.999718520622983
415.0,2.319383,0.267345,9.788,3.574529,,5214,-1.449033,0.166268,6.1166,4.012262901097556
416.0,2.319383,0.26799,9.8116,3.574529,,5215,-1.449033,0.166671,6.1314,3.996428114894153
417.0,2.319383,0.268634,9.8352,3.574529,,5216,-1.449033,0.167073,6.1462,4.0009190969389685
418.0,2.31901,0.269278,9.8588,3.575149,,5217,-1.449033,0.167476,6.161,4.021705660838525
419.0,2.31901,0.269922,9.8824,3.575149,,5218,-1.449219,0.167878,6.1758,4.021646440927073
420.0,2.31901,0.270566,9.9059,3.575459,,5219,-1.449219,0.168281,6.1907,4.018387531697969
421.0,2.31901,0.271211,9.9295,3.575459,,5220,-1.449219,0.168684,6.2055,4.008280289602808
422.0,2.31901,0.271855,9.9531,3.576389,,5221,-1.449219,0.169086,6.2203,4.002924608513501
423.0,2.31901,0.272499,9.9767,3.576389,,5222,-1.449219,0.169489,6.2351,4.015516056050312
424.0,2.319197,0.273143,10.0003,3.577629,,5223,-1.449219,0.169891,6.2499,3.9956428705655074
425.0,2.319197,0.273787,10.0239,3.577629,,5224,-1.449219,0.170294,6.2647,4.014421191537973
426.0,2.319197,0.274432,10.0475,3.577939,,5225,-1.449405,0.170696,6.2795,4.0127887996713465
427.0,2.319197,0.275076,10.071,3.577939,,5226,-1.449405,0.171099,6.2943,4.005524602368846
428.0,2.319197,0.27572,10.0946,3.577939,,5227,-1.449405,0.171502,6.3091,4.014722747149841
429.0,2.319197,0.276364,10.1182,3.578249,,5228,-1.449405,0.171904,6.3239,4.017739242642233
430.0,2.319197,0.277008,10.1418,3.578249,,5229,-1.449405,0.172307,6.3388,4.023149170542207
431.0,2.31901,0.277653,10.1654,3.578869,,5230,-1.449405,0.172709,6.3536,4.002301466575954
432.0,2.31901,0.278297,10.189,3.578869,,5231,-1.449405,0.173112,6.3684,4.007406189628153
433.0,2.31901,0.278941,10.2126,3.579179,,5232,-1.449405,0.173515,6.3832,4.027288237620177
434.0,2.31901,0.279585,10.2361,3.579179,,5233,-1.449405,0.173917,6.398,3.999282015096418
435.0,2.31901,0.280229,10.2597,3.580419,,5234,-1.449405,0.17432,6.4128,4.012370997010749
436.0,2.31901,0.280874,10.2833,3.580419,,5235,-1.449405,0.174723,6.4276,3.98961707580884
437.0,2.31901,0.281518,10.3069,3.581039,,5236,-1.449591,0.175125,6.4424,4.005644387486623
438.0,2.31901,0.282162,10.3305,3.581039,,5237,-1.449591,0.175528,6.4572,4.010297218816686
439.0,2.31901,0.282806,10.3541,3.581039,,5238,-1.449405,0.17593,6.4721,3.9952463044856374
440.0,2.319383,0.28345,10.3776,3.581349,,5239,-1.449405,0.176333,6.4869,4.0028634412983
441.0,2.319383,0.284095,10.4012,3.581349,,5240,-1.449405,0.176736,6.5017,3.993248108352902
442.0,2.319383,0.284739,10.4248,3.581659,,5241,-1.449405,0.177138,6.5165,4.005758910098039
443.0,2.319383,0.285383,10.4484,3.581659,,5242,-1.449405,0.177541,6.5313,4.0008518935174076
444.0,2.318825,0.286027,10.472,3.581659,,5243,-1.449405,0.177944,6.5461,4.002055125334059
445.0,2.318825,0.286671,10.4956,3.581659,,5244,-1.449405,0.178346,6.5609,3.9953555914841
446.0,2.318825,0.287315,10.5192,3.581659,,5245,-1.449033,0.178749,6.5757,3.9970014467728876
447.0,2.318825,0.28796,10.5427,3.582589,,5246,-1.449033,0.179151,6.5905,3.992209893844448
448.0,2.318825,0.288604,10.5663,3.582589,,5247,-1.449033,0.179554,6.6054,4.006930144621198
449.0,2.31901,0.289248,10.5899,3.582589,,5248,-1.449033,0.179956,6.6202,4.021392786584018
450.0,2.31901,0.289892,10.6135,3.582589,,5249,-1.449405,0.180359,6.635,4.005623019284792
451.0,2.31901,0.290536,10.6371,3.582589,,5250,-1.449405,0.180761,6.6498,4.019932247331493
452.0,2.31901,0.29118,10.6607,3.582589,,5251,-1.449405,0.181164,6.6646,4.0043975448762845
453.0,2.31901,0.291825,10.6842,3.583829,,5252,-1.449405,0.181567,6.6794,3.989465148424069
